Repository: cmirea1234/Geant4-share

# LGAD TCAD and Geant4 handoff

Date: 2026-06-26

## Current conclusion

This repository is a handoff package for the work completed so far. The final
working result currently included here is the V5 independent irradiated-response
envelope.

The existing V5 result combines preserved V4.3 n590 TCAD operating maps with
explicit damage-state inputs. It does not use a K1 absolute-charge fit target,
a fitted coefficient, or hidden normalization. The irradiated result should be
read as a documented sensitivity envelope, not as a self-consistent irradiated
TCAD prediction.

In practical terms: the present package shows how the Geant4 MIP energy-deposit
positions respond when coupled to TCAD-derived electric-field, avalanche, and
mobility maps. The next major step is to move the non-operating irradiation
damage assumptions into TCAD itself, rerun the damaged device, and then evaluate
how voltage behavior and sensor performance change.

## Recommended next step

The next work should start from the non-operating irradiation damage case,
before interpreting operation-under-damage response.

Recommended order:

1. Define the bias-off irradiation damage model.
   - Fluence and particle type.
   - Gain-layer acceptor removal or active-acceptor fraction.
   - Bulk trap or defect levels.
   - Leakage-generation model.
   - Annealing or temperature history, if available.

2. Apply that damage model inside TCAD.
   - Modify the gain-layer effective acceptor profile.
   - Add bulk radiation trap or defect parameters.
   - Keep the pre-irradiation n590 setup as the reference case.
   - Record all defect parameters in the TCAD command or parameter files.

3. Rerun TCAD bias and temperature scans for the damaged device.
   - Suggested starting grid: `253/300 K x 450..610 V`.
   - Track convergence, leakage current, and breakdown/transition/stable state.
   - Export field, potential, doping/space charge, mobility, and avalanche maps.

4. Compare pre-irradiation and damaged TCAD maps.
   - Gain-layer electric-field peak position and magnitude.
   - Depletion and space-charge changes.
   - Avalanche coefficient changes.
   - Leakage-current increase.
   - Breakdown or operating-voltage shift.

5. Only after that, reconnect to Geant4.
   - Use the damaged TCAD maps as the transport/gain input.
   - Recompute charge collection and gain response for the same MIP sample.
   - Compare charge MPV, median charge, drift diagnostics, and operating envelope.

This keeps the interpretation clean: first determine how irradiation changes the
sensor in TCAD, then ask how that changed sensor responds to Geant4 energy
deposition.

## What has already been completed

### V4.1 pre-irradiation transport

Folder: `LGAD_V4_1_PreIrradiationTransport/`

V4.1 converts the existing n590 TCAD field and Geant4 step energy deposition
into a position-dependent, pre-irradiation transport baseline. It includes the
TCAD server input audit, recovered n590 590 V input snapshot, exported transport
CSV, and pre-irradiation transport outputs.

Important boundary: no bulk radiation trap or defect model was found in the
recovered TCAD evidence. The n590 590 V map is therefore treated as a
pre-irradiation map.

### V4.2 irradiated hybrid response

Folder: `LGAD_V4_2_IrradiatedHybridResponse/`

V4.2 is an earlier documented irradiation sensitivity scan. It is kept as
comparison/history. V5 is the cleaner independent response version.

### V4.3 n590 operating scan

Folder: `LGAD_V4_3_N590_OperatingScan/`

V4.3 processes the n590 operating scan over `253/300 K x 450..610 V`. It
contains 18 TCAD-derived field/alpha/mobility CSV maps, an operating-validity

# LGAD V5 Independent Irradiated Response

V5 is an independent irradiation-response surface built on V4.3 n590
temperature/bias maps. It does not use K1 absolute charge values and does not
fit any external measurement.

Damage inputs are explicit and editable in:

```text
config/independent_damage_states.csv
```

Each state separately specifies:

- neutron-equivalent fluence,
- active gain-layer acceptor fraction,
- electron trapping coefficient,
- hole trapping coefficient.

The current gain transformation is a phenomenological response bracket:

```text
M_damage = exp(active_acceptor_fraction * ln(M_preirradiation))
```

It is not a self-consistent irradiated Poisson/avalanche TCAD solution. V5 is
therefore an independent sensitivity/operating-envelope model, not a
process-calibrated sensor prediction.

The full response CSV retains every converged TCAD point. The plotted operating
envelope excludes points classified as breakdown from the final TCAD anode
conduction current. The current classification is supplied explicitly with
`--operating-status`; it is not inferred from K1 data.

The separate K1 literature and local-source audit is stored in
`docs/k1_literature_review_20260623/`. It is used only for a normalized,
trend-level comparison and does not change the V5 damage-state parameters.

File: LGAD_V5_IndependentIrradiatedResponse/docs/k1_literature_review_20260623/k1_reference_points.csv
sensor,state,temperature_K,bias_V,proton_energy_MeV,proton_fluence_cm-2,neq_fluence_cm-2,charge_fC,charge_uncertainty_fC,time_resolution_ps,time_uncertainty_ps,annealing,breakdown_V,provenance
UFSD-K1,before_irradiation,253,230,0,0,0,25,,,,none,280,thesis_table_5_2_approximate_values
UFSD-K1,100pct_EoL,253,590,15,4.9e14,2.5e15,6.3,0.1,34.3,1.2,80_min_at_60C,greater_than_600,thesis_tables_3_3_5_1_5_2
UFSD-K1,200pct_EoL,253,525,15,9.6e14,5.0e15,,,,,two_steps_each_80_min_at_60C,,thesis_tables_3_3_5_1_signal_not_resolved
